Repository: wongweixiang/strings_comparator

File: scripts/data/strings.tsv (part 1 of 2)
String	Ref. Ten. (lbs)	Swing Speed	Material	Gauge Nominal (mm)	Gauge Acutal (mm)	Stretch at 40 lbs (%)	Stretch at 51 lbs (%)	Stretch at 62 lbs (%)	Actual Pre-impact Tension (lbs)	Dwell Time (ms)	Deflection (mm)	Tension Change (lbs)	Peak Tension (lbs)	Peak Perp. Force (lbs)	Ave Perp. Force (lbs)	Stiffness (lb/in)	Static Loss lbs.	Stabilization Loss (lbs)	Impact Loss (lbs).	Total Loss (lbs)	Tension Loss (%)	Energy Return (%)	String/String COF	String/Ball COF	Spin Potential
Weiss Cannon Ultra Cable 17 (1.23)	51	Fast	Polyester	1.23		0.0	0.0	0.0	26.90	36.7	33.8	49.2	76.1	32.1	14.7	174.9	3.66	20.16	0.37	24.3	47.7	82.8	0.065	0.774	11.9
Volkl V-Square 16 (1.30)	51	Fast	Polyester	1.3	1.26	7.3	7.6	3.3	26.68	36.4	33.1	51.6	78.3	32.4	14.8	190.9	6.84	17.20	0.24	24.3	47.9	83.7	0.069	0.781	11.3
Weiss Cannon Blue Rock N Power	51	Fast	Polyester	1.2	1.24	2.4	10.0	8.2	37.26	33.0	30.2	50.3	87.5	33.1	16.4	224.0	3.97	9.49	0.22	13.7	27	88.7	0.059	0.654	11.1
Babolat RPM Blast Rough 17	51	Fast	Polyester	1.25	1.19	1.5	2.1	4.5	32.96	34.4	32.0	49.2	82.2	32.9	15.7	196.0	5.23	12.53	0.33	18.1	35.7	86.1	0.057	0.564	9.9
Tecnifibre Black Code 4S 17 (1.25)	51	Fast	Polyester	1.25	NA	2.1	3.3	3.9	36.82	34.0	31.9	52.5	89.3	35.7	17.0	209.2	4.85	9.05	0.48	14.3	28.3	88.9	0.067	0.658	9.8
Toroline O-Toro 17 (1.23)	51	Fast	Polyester	1.23		0.0	0.0	0.0	28.33	37.1	33.9	47.0	75.2	31.9	14.7	165.7	4.96	17.43	0.15	22.5	44.4	84.3	0.064	0.601	9.4
Diadem Elite XT 17	51	Fast	Polyester	1.2	1.26	2.4	7.6	2.7	34.79	34.8	32.1	47.8	82.7	33.1	15.6	189.2	3.90	12.03	0.17	16.1	31.7	89.3	0.075	0.695	9.3
Tecnifibre Black Code 4S 16 (1.30)	51	Fast	Polyester	1.3	1.33	2.7	3.9	6.1	38.04	32.9	30.2	54.7	92.6	35.0	16.7	242.9	3.75	8.93	0.27	13.0	25.5	89.5	0.073	0.674	9.2
Volkl Cyclone 18L (1.15)	51	Fast	Polyester	1.15	1.21	2.1	3.3	8.5	35.99	34.6	32.0	47.4	83.3	33.3	15.9	188.0	3.15	11.58	0.20	15.0	29.4	88.2	0.071	0.641	9
Volkl Cyclone Tour 16 (1.30)	51	Fast	Polyester	1.3	1.39	5.8	7.3	7.9	24.70	37.6	34.2	48.1	72.8	31.1	14.4	167.4	6.39	19.63	0.40	26.5	52.1	83.2	0.068	0.592	8.7
Diadem Elite XT 16	51	Fast	Polyester	1.3	1.32	5.2	6.7	3.3	30.38	35.1	32.1	52.0	82.5	33.1	15.4	204.6	6.68	13.66	0.15	20.5	40.4	85.9	0.075	0.654	8.7
Diadem Solstice Power 17 (1.20)	51	Fast	Polyester	1.2	NA	1.5	2.7	3.3	36.76	34.2	32.0	49.6	86.4	34.5	16.0	196.6	4.26	9.70	0.51	14.6	28.5	87.4	0.073	0.626	8.6
MSV Focus-Hex 16 (1.27)	51	Fast	Polyester	1.27		0.0	0.0	0.0	29.06	35.9	33.0	49.6	78.7	32.5	15.8	185.7	6.70	14.96	0.28	21.8	43.3	84.6	0.071	0.61	8.6
Weiss Cannon Red Ghost 17L (1.18)	51	Fast	Polyester	1.18	1.31	1.5	7.3	3.3	33.76	35.0	32.1	48.3	82.0	33.0	15.6	189.7	3.59	13.37	0.27	17.2	34	87.2	0.073	0.622	8.5
Volkl V-Torque Tour 16 (1.30)	51	Fast	Polyester	1.3	1.34	1.8	8.8	9.4	31.53	35.1	32.1	46.7	78.3	31.4	15.3	184.0	5.58	13.61	0.24	19.4	38.3	88.2	0.074	0.626	8.5
Pacific Poly Power Pro 16 (1.30)	51	Fast	Polyester	1.3	1.24	1.8	3.6	5.8	29.00	35.7	32.9	51.8	80.9	33.2	15.6	194.9	6.13	15.59	0.45	22.3	43.7	85.0	0.059	0.489	8.3
Luxilon ECO Power 17 (1.25)	51	Fast	Polyester	1.25	1.27	8.5	10.3	10.0	33.52	34.8	32.2	49.8	83.3	33.5	15.8	194.9	4.17	13.03	0.31	17.4	34.5	86.3	0.062	0.512	8.3
Volkl Cyclone 19 (1.10)	51	Fast	Polyester	1.1	NA	2.4	3.3	4.5	34.46	35.0	32.0	46.3	80.7	32.3	15.7	182.9	4.61	11.65	0.57	16.8	33.2	88.5	0.071	0.582	8.2
Babolat RPM Blast Rough 16	51	Fast	Polyester	1.3		0.0	0.0	0.0	36.05	33.6	31.0	49.6	85.8	33.2	16.4	209.7	3.84	10.83	0.28	15.0	29.5	90.1	0.07	0.577	8.2
Toroline O-Toro Spin 17 (1.23)	51	Fast	Polyester	1.23	1.32	3.9	3.3	7.6	31.53	35.9	33.0	46.3	77.8	32.1	14.8	173.2	3.77	15.42	0.26	19.4	38.3	85.4	0.084	0.687	8.2
Grapplesnake Tour M8 17 (1.25)	51	Fast	Polyester	1.25	1.26	2.4	2.4	3.9	33.63	34.1	31.9	52.7	86.2	34.4	15.7	210.3	5.62	11.47	0.33	17.4	34.3	87.0	0.066	0.544	8.2
Diadem Solstice Power 16 (1.30)	51	Fast	Polyester	1.3	NA	1.8	3.0	3.6	36.27	34.4	32.0	51.2	87.3	34.9	16.9	202.9	4.76	9.69	0.57	15.0	29.6	88.0	0.08	0.645	8.1
Solinco Revolution 16L (1.25)	51	Fast	Polyester	1.25		0.0	0.0	0.0	36.49	33.7	31.5	52.0	88.6	34.9	16.4	212.6	4.12	10.11	0.20	14.3	28.4	88.5	0.068	0.542	8
Prince Vortex 16 (1.30)	51	Fast	Polyester	1.3	1.41	1.2	4.2	9.4	21.30	37.4	34.0	53.4	74.7	31.7	13.8	188.0	7.59	21.83	0.24	29.5	58.5	80.6	0.069	0.549	8
Volkl Cyclone Tour 18 (1.20)	51	Fast	Polyester	1.2	1.31	2.7	4.8	3.9	25.25	37.8	34.5	46.5	71.9	31.0	14.3	159.4	6.33	19.14	0.55	26.0	51.3	84.6	0.073	0.572	7.8
Double AR Diablo (1.31)	51	Fast	Polyester	1.31	NA	2.4	4.8	7.0	23.28	38.0	34.1	48.5	71.9	30.7	13.8	169.7	7.81	19.63	0.79	28.2	55.7	81.0	0.08	0.615	7.7
Wilson Revolve 17 (1.25)	51	Fast	Polyester	1.25	NA	1.8	3.6	4.5	32.90	35.0	32.1	48.5	81.4	32.6	15.6	192.0	5.95	11.87	0.55	18.3	36.2	87.2	0.066	0.507	7.7
MSV Focus-Hex +38 16L (1.25)	51	Fast	Polyester	1.25		0.0	0.0	0.0	23.81	37.5	34.0	49.2	73.0	31.0	14.2	173.2	7.41	19.50	0.22	27.1	53.5	81.5	0.08	0.613	7.7
Toroline O-Toro Tour 17 (1.23)	51	Fast	Polyester	1.23	1.27	2.7	2.4	5.2	38.26	33.3	31.0	50.9	89.3	34.6	16.2	216.6	3.06	9.40	0.20	12.6	25	86.5	0.079	0.608	7.7
Yonex Poly Tour Drive 16L (1.25)	51	Fast	Polyester	1.25	1.30	1.5	3.0	3.3	27.01	36.0	33.0	52.5	79.4	32.7	14.9	195.5	6.88	16.83	0.18	23.8	47.1	84.1	0.066	0.5	7.6
Kirschbaum Spiky Shark 16	51	Fast	Polyester	1.3	1.31	1.8	3.3	3.9	27.32	35.5	32.0	54.5	81.8	32.7		216.0	8.36	15.04	0.64	24.0	47.4	85.6	0.072	0.541	7.5
Solinco Hyper-G 18 (1.15)	51	Fast	Polyester	1.15	NA	7.3	2.7	4.5	36.65	35.1	32.6	47.2	83.8	34.2	17.2	180.0	2.95	11.12	0.27	14.3	28.3	88.4	0.082	0.617	7.5
MSV Focus-Hex 16 (1.23)	51	Fast	Polyester	1.23	1.28	7.0	2.4	12.1	36.16	33.6	31.1	52.0	88.2	34.2	16.8	218.9	4.15	10.41	0.20	14.8	29.1	89.1	0.082	0.619	7.5
Head Hawk Power 17 (1.25)	51	Fast	Polyester	1.25	1.31	6.4	9.1	2.7	26.35	35.8	33.0	54.5	80.9	33.3	15.0	203.5	7.06	17.31	0.11	24.5	48.3	81.7	0.073	0.545	7.5
Kirschbaum Spiky Shark 17	51	Fast	Polyester	1.25	1.30	2.4	4.5	6.1	24.30	36.4	32.9	52.7	77.2	31.7		197.7	10.65	15.77	0.71	27.1	53.5	83.5	0.072	0.533	7.4
Double AR Diablo (1.24)	51	Fast	Polyester	1.24	NA	2.4	4.2	6.7	23.31	38.3	34.2	48.1	71.4	30.6	14.2	166.9	8.45	18.96	0.71	28.2	55.4	79.4	0.084	0.619	7.4
Tecnifibre Razor Soft 17 (1.25)	51	Fast	Polyester	1.25		0.0	0.0	0.0	34.18	34.0	31.7	52.5	86.7	34.4	16.1	212.0	5.14	11.40	0.36	17.0	33.3	88.4	0.07	0.517	7.4
Double AR WTS 25 (1.25)	51	Fast	Polyester	1.25	NA	2.7	4.5	7.0	22.89	38.1	34.2	48.3	71.0	30.4	14.0	168.0	8.67	19.16	0.84	28.7	56.5	80.3	0.077	0.564	7.3
Diadem Solstice Pro 16L (1.25)	51	Fast	Polyester	0	NA	2.4	3.6	4.5	35.32	35.3	32.9	47.6	82.9	34.2	16.8	178.9	4.37	11.03	0.55	15.9	31.4	89.1	0.081	0.589	7.3
Diadem Solstice Power 16L (1.25)	51	Fast	Polyester	1.25		0.0	0.0	0.0	37.26	33.6	31.4	50.9	88.2	34.7	16.2	209.2	3.57	9.89	0.28	13.7	27.1	88.5	0.076	0.555	7.3
MSV Focus Hex Soft 17L (1.20)	51	Fast	Polyester	1.2	1.34	1.8	7.3	8.8	37.90	33.9	31.8	48.5	86.4	34.4	16.6	194.3	3.29	9.53	0.28	13.0	25.8	89.7	0.081	0.594	7.3
Signum Pro Plasma HEXtreme 16 (1.30)	51	Fast	Polyester	1.3	1.37	7.9	2.7	NA	38.48	33.2	30.8	52.9	91.3	35.2	16.5	225.7	3.64	8.60	0.33	12.6	24.8	88.9	0.081	0.594	7.3
Solinco Tour Bite Soft 18 (1.15)	51	Fast	Polyester	1.15	1.32	7.6	7.6	11.5	35.17	35.5	33.0	46.1	81.4	33.5	15.9	172.0	3.18	12.37	0.33	15.9	31.3	88.4	0.092	0.674	7.3
Babolat RPM Blast Rough 15L	51	Fast	Polyester	1.35	1.30	1.5	2.4	9.4	32.24	34.4	31.9	50.1	82.5	32.9	16.0	199.5	5.38	13.10	0.31	18.7	37	86.3	0.072	0.523	7.3
Babolat RPM Blast 15L (1.35)	51	Fast	Polyester	1.35	1.44	3.0	5.5	3.3	34.07	33.5	31.1	56.0	90.2	35.0	16.3	236.6	4.48	12.17	0.02	16.8	32.9	86.1	0.072	0.529	7.3
Solinco Hyper-G 16 Round (1.30)	51	Fast	Polyester	1.3	1.35	8.8	9.1	10.6	34.62	33.8	30.9	53.4	88.0	34.0	16.4	226.3	4.37	11.73	0.27	16.3	32.3	88.0	0.066	0.484	7.3
Double AR Twice Dragon(1.30)	51	Fast	Polyester	1.3	NA	2.1	4.5	6.4	25.38	37.3	34.0	48.7	74.1	31.5	14.4	170.9	7.36	17.98	0.62	26.0	51.2	83.2	0.071	0.51	7.2
MSV Co-Focus 17L (1.18)	51	Fast	Polyester	1.18		0.0	0.0	0.0	35.24	34.8	32.3	47.6	82.9	33.4	16.4	185.7	3.46	12.02	0.25	15.7	31	88.5	0.068	0.493	7.2
Solinco Tour Bite 19 (1.10)	51	Fast	Polyester	1.1	1.3	8.8	9.1	3.6	34.73	35.7	33.0	46.1	80.7	33.3	16.1	171.5	3.31	12.68	0.33	16.3	32.2	89.9	0.09	0.649	7.2
Wilson Revolve 16 (1.30)	51	Fast	Polyester	1.3	1.30	7.0	8.8	3.6	28.11	36.1	33.2	49.8	78.1	32.4	14.9	184.0	6.48	16.13	0.33	22.9	45.2	85.2	0.06	0.43	7.2
Yonex Polytour Rev 16L (1.25)	51	Fast	Polyester	1.25	NA	2.4	8.5	2.7	33.34	34.8	32.0	48.7	82.0	32.8	15.6	193.2	5.12	12.26	0.07	17.4	34.4	87.6	0.074	0.533	7.2
Volkl Cyclone 18	51	Fast	Polyester	1.2	1.21	3.3	4.2	5.8	26.75	36.4	32.8	48.1	74.7	30.7		181.2	8.31	15.66	0.44	24.5	48.1	84.6	0.082	0.58	7.1
Diadem Solstice Power 15L (1.35)	51	Fast	Polyester	1.35		0.0	0.0	0.0	35.92	33.3	31.0	54.0	90.0	34.9	16.1	228.6	4.70	10.10	0.22	15.0	29.6	88.9	0.072	0.508	7.1
Diadem Solstice Pro 15L (1.35)	51	Fast	Polyester	1.35	1.32	6.1	3.2	9.1	36.71	34.4	32.0	48.5	85.3	34.1	16.2	192.6	3.97	10.04	0.22	14.3	28	88.9	0.077	0.544	7.1
Gamma Ocho 17 (1.25)	51	Fast	Polyester	1.25	1.32	6.7	7.6	9.4	40.35	32.6	30.0	51.4	91.7	34.4	16.8	231.5	2.60	7.77	0.31	10.6	21	89.1	0.079	0.561	7.1
Kirschbaum Xplosive Speed 1.25	51	Fast	Polyester	1.25	1.29	1.5	3.0	3.3	29.86	35.6	33.0	49.8	79.6	32.9	15.2	185.7	7.34	13.52	0.14	20.9	41.4	86.5	0.082	0.585	7.1
Head Lynx Tour 17 (1.25)	51	Fast	Polyester	1.25	1.33	1.8	4.2	6.1	38.46	33.3	30.9	51.2	89.5	34.6	16.5	217.7	3.35	8.91	0.20	12.3	24.6	89.7	0.079	0.564	7.1
IsoSpeed Pyramid 16	51	Fast	Polyester	1.3	1.30	2.7	3.9	6.1	22.09	38.2	34.0	49.8	71.9	30.6		174.9	10.32	18.31	0.79	29.3	58	83.5	0.081	0.571	7
Head Lynx 16 (1.30)	51	Fast	Polyester	1.3	NA	2.4	4.2	5.8	28.33	36.0	33.0	49.8	78.3	32.2	14.8	185.7	7.17	15.22	0.72	23.2	45.6	85.0	0.075	0.525	7
Solinco Hyper-G 16	51	Fast	Polyester	16	NA	1.5	2.7	3.3	37.88	33.3	30.9	51.8	89.5	34.6	16.5	219.5	3.95	8.89	0.51	13.2	26.3	89.3	0.09	0.631	7
Gamma Moto Soft 17 (1.24)	51	Fast	Polyester	1.24		0.0	0.0	0.0	33.34	35.2	32.7	48.5	81.8	33.5	16.0	184.0	4.43	12.95	0.26	17.6	34.8	87.0	0.085	0.599	7
Luxilon Element Rough 16 (1.30)	51	Fast	Polyester	1.3	1.38	NA	NA	7.6	33.30	34.2	31.9	49.8	83.1	33.2	16.4	198.3	4.45	12.97	0.29	17.6	34.9	87.6	0.07	0.487	7
Babolat RPM Blast Orange 16 (1.30)	51	Fast	Polyester	1.3	1.34	1.5	2.4	10.0	31.29	34.8	32.0	53.1	84.5	33.8	15.5	210.3	5.51	13.92	0.29	19.6	38.9	84.3	0.071	0.496	7
Luxilon Element Soft IR 1.27	51	Fast	Polyester	1.27	1.25	7.6	3.0	3.9	28.44	35.9	32.9	52.7	81.1	33.5	15.5	197.7	5.53	16.75	-0.11	22.3	43.7	82.8	0.072	0.503	7
Solinco Tour Bite 16 Soft	51	Fast	Polyester	1.3	NA	2.4	4.5	5.8	25.82	36.2	33.0	49.2	75.0	31.0	14.8	184.0	7.06	17.84	0.62	25.6	50.3	83.7	0.08	0.549	6.9
Volkl V-Star 16 (1.30)	51	Fast	Polyester	1.3	NA	2.4	4.2	6.1	23.75	37.6	34.1	49.2	73.0	31.1	14.0	172.6	8.49	18.48	0.66	27.6	54.5	82.8	0.073	0.501	6.9
Luxilon Alu Power Soft 1.25	51	Fast	Polyester	1.25	NA	2.1	3.6	4.5	32.63	34.9	32.0	50.1	82.7	33.1	15.5	197.7	5.53	12.56	0.48	18.5	36.6	88.2	0.074	0.514	6.9
Gamma Ocho 16 (1.30)	51	Fast	Polyester	1.3		0.0	0.0	0.0	38.92	32.5	30.0	53.8	92.6	34.8	16.7	242.9	3.55	8.25	0.05	11.9	23.3	90.4	0.079	0.549	6.9
Kirschbaum Max Power Rough 18 (1.20)	51	Fast	Polyester	1.2	NA	8.2	9.4	3.0	36.82	33.9	32.0	49.2	86.0	34.3	15.6	195.5	3.59	10.31	0.22	14.1	27.8	89.9	0.074	0.501	6.8
Tourna Big HItter Silver 16	51	Fast	Polyester	1.25	1.33	1.8	3.0	5.2	37.60	33.7	31.0	49.6	87.1	33.8	16.3	209.2	3.13	9.99	0.23	13.2	26.3	88.0	0.075	0.507	6.8
Luxilon LXN Smart 16L (1.25)	51	Fast	Polyester	1.25	1.33	2.1	4.5	3.3	29.44	35.2	32.4	52.0	81.4	33.0	15.5	201.2	7.32	13.96	0.40	21.6	42.7	86.5	0.079	0.54	6.8
Solinco Tour Bite 16	51	Fast	Polyester	1.3	1.34	1.8	3.3	4.2	27.39	35.8	32.0	51.2	78.5	31.4		202.9	9.46	13.87	0.56	23.8	47.1	85.0	0.085	0.573	6.7
L-Tec Premium 4S 16L (1.25)	51	Fast	Polyester	1.25	NA	1.8	3.0	4.2	33.23	33.5	30.1	52.0	85.3	32.0		233.7	5.78	11.71	0.42	17.9	35.3	87.2	0.071	0.479	6.7
Luxilon 4G Soft 1.25	51	Fast	Polyester	1.25	NA	1.5	2.4	3.0	38.17	33.5	31.0	51.4	89.5	34.7	16.4	217.2	3.62	8.93	0.35	13.0	25.4	90.1	0.078	0.522	6.7
Prince Tour XP 17 (1.25)	51	Fast	Polyester	1.25		0.0	0.0	0.0	32.74	35.4	32.4	48.7	81.6	33.0	15.6	189.2	3.97	14.01	0.33	18.3	36.1	86.9	0.073	0.486	6.7
Prince Tour XR 15L (1.35)	51	Fast	Polyester	1.35	1.36	8.5	10.0	9.4	26.46	35.7	32.3	54.7	81.1	32.7	15.1	213.2	6.62	17.64	0.37	24.7	48.6	81.9	0.073	0.488	6.7
Gamma Jet 16L (1.28)	51	Fast	Polyester	1.28	1.27	7.0	2.4	4.5	31.80	35.0	32.0	49.8	81.6	32.7	15.6	197.7	5.25	13.67	0.16	19.0	37.6	87.6	0.076	0.507	6.7
Grapplesnake Alpha 17 (1.25)	51	Fast	Polyester	1.25	1.32	1.5	NA	6.7	36.21	33.7	31.1	52.0	88.4	34.4	16.1	218.3	4.41	10.10	0.40	15.0	29.4	89.3	0.079	0.532	6.7
Solinco Revolution 17	51	Fast	Polyester	1.2	1.25	2.1	3.6	5.5	25.91	36.7	33.0	50.3	76.3	31.4		188.6	9.48	15.33	0.55	25.4	50	83.4	0.072	0.476	6.6
Luxilon Element 1.30	51	Fast	Polyester	1.3	NA	1.5	3.0	4.5	28.78	35.9	33.1	51.6	80.5	33.3	15.3	191.5	6.75	15.19	0.56	22.5	44.3	86.5	0.068	0.446	6.6
Gosen Lumina Spin 16L (1.26)	51	Fast	Polyester	1.26		0.0	0.0	0.0	25.71	36.6	33.9	50.5	76.1	32.3	14.6	178.3	8.16	16.85	0.35	25.4	50	85.9	0.074	0.491	6.6
Pacific XCite 16 (1.30)	51	Fast	Polyester	1.3	1.30	1.4	2.4	5.5	37.46	33.4	31.0	52.0	89.5	34.7	16.9	220.0	3.53	9.73	0.31	13.5	26.7	87.6	0.076	0.499	6.6
Solinco Outlast 18 (1.15)	51	Fast	Polyester	1.15	1.22	2.1	10.6	11.8	37.37	34.6	32.2	47.6	84.9	34.2	17.1	186.3	3.09	10.26	0.30	13.7	26.9	90.6	0.077	0.509	6.6
MSV Focus Hex 17L (1.18)	51	Fast	Polyester	1.18	NA	1.8	3.0	3.6	37.22	33.3	30.1	49.8	87.1	32.7	16.4	224.0	3.70	9.80	0.44	13.9	27.5	88.2	0.072	0.466	6.5
Solinco Outlast 16L (1.25)	51	Fast	Polyester	1.25		0.0	0.0	0.0	36.34	33.9	31.8	51.6	88.0	35.0	16.6	208.0	4.04	10.34	0.22	14.6	28.8	88.7	0.073	0.474	6.5
Volkl V-Star 18L (1.15)	51	Fast	Polyester	1.15	1.27	7.0	8.2	9.7	34.07	35.4	32.6	45.6	79.8	32.5	15.5	174.3	3.55	13.10	0.16	16.8	33.1	88.5	0.079	0.511	6.5
Volkl V-Star 19 (1.10)	51	Fast	Polyester	1.1	1.27	4.8	6.4	8.5	32.96	35.9	33.0	44.8	77.6	32.1	15.4	166.9	3.09	14.67	0.33	18.1	35.7	88.9	0.08	0.523	6.5
Tecnifibre Pro Red Code Wax 17	51	Fast	Polyester	1.25	NA	4.5	3.6	9.1	36.16	33.1	31.0	55.8	91.9	35.6	16.7	235.5	4.45	10.11	0.04	14.6	28.8	87.8	0.077	0.503	6.5
Luxilon ALU Power Rough 16L (1.25)	51	Fast	Polyester	1.25	1.32	7.6	10.3	8.5	30.87	34.9	32.2	53.1	84.0	33.8	15.6	209.2	5.60	14.25	0.22	20.1	39.6	87.4	0.077	0.498	6.5
Solinco Revolution 16	51	Fast	Polyester	1.3	1.33	1.8	2.4	NA	27.30	35.4	32.0	54.5	81.8	32.7		215.5	8.33	15.09	0.62	24.0	47.4	84.3	0.07	0.451	6.4
Prince Tour XT 18	51	Fast	Polyester	1.18	NA	2.1	3.0	4.2	31.84	35.4	32.5	47.8	79.6	32.4	15.3	184.0	4.74	14.14	0.48	19.4	38.2	88.0	0.067	0.427	6.4
Gamma Moto Soft 16 (1.29)	51	Fast	Polyester	1.29		0.0	0.0	0.0	34.99	34.4	32.0	50.3	85.3	34.1	16.4	200.0	4.19	11.54	0.22	15.9	31.4	88.0	0.088	0.567	6.4
Gamma IO 18 (1.18)	51	Fast	Polyester	1.18	1.4	NA	NA	9.4	35.61	34.6	32.0	47.6	83.1	33.3	16.0	188.6	3.86	11.25	0.33	15.4	30.4	87.6	0.068	0.436	6.4
Head Hawk 16 (1.30)	51	Fast	Polyester	1.3	1.33	7.0	8.5	10.9	36.71	33.3	30.6	53.1	89.7	34.4	16.3	230.3	4.19	9.82	0.46	14.6	28.5	88.0	0.071	0.454	6.4
LaserFibre Vorso 16 (1.28)	51	Fast	Polyester	1.28	1.32	8.8	10.0	4.2	24.78	36.8	34.0	51.4	76.1	32.4	14.8	180.6	6.50	19.44	0.19	26.2	51.5	85.2	0.078	0.501	6.4
Solinco Confidential 16 (1.30)	51	Fast	Polyester	1.3	1.26	1.4	2.7	3.2	39.67	32.9	30.4	50.5	90.2	34.3	16.7	222.3	2.80	8.25	0.22	11.2	22.2	89.5	0.1	0.637	6.4
Solinco Tour Bite 17	51	Fast	Polyester	1.2	1.23	2.4	4.5	5.8	26.72	36.8	33.0	48.7	75.4	31.1		181.2	8.31	15.69	0.66	24.7	48.6	85.2	0.079	0.499	6.3
Tourna Big Hitter Black 7 17	51	Fast	Polyester	1.23	NA	2.1	3.3	4.8	29.50	36.0	32.1	44.3	73.9	29.6	15.1	175.5	4.96	16.26	0.57	21.8	43	86.3	0.088	0.552	6.3
MSV Focus Hex Soft 17 (1.25)	51	Fast	Polyester	1.25	NA	2.1	3.0	3.9	36.21	31.9	29.8	49.8	86.0	32.1	17.6	228.0	4.63	9.88	0.42	15.0	29.4	91.4	0.075	0.469	6.3
Gamma Moto 17 (1.24)	51	Fast	Polyester	1.24		0.0	0.0	0.0	37.93	34.0	31.7	49.8	87.8	34.8	16.9	201.7	3.18	9.61	0.22	13.0	25.7	87.8	0.086	0.538	6.3
Gamma IO Soft 15L (1.40)	51	Fast	Polyester	1.4	1.33	NA	NA	10.6	34.16	33.8	31.6	53.8	88.0	34.7	16.0	219.5	4.52	12.04	0.11	16.8	32.9	88.0	0.066	0.418	6.3
Head Hawk 18 (1.20)	51	Fast	Polyester	1.2	1.31	NA	NA	9.1	36.16	34.0	31.9	48.5	84.7	33.7	16.0	194.3	3.26	11.30	0.11	14.6	28.9	88.0	0.071	0.446	6.3
Head Lynx 18 (1.20)	51	Fast	Polyester	1.2	1.29	3.9	5.2	3.5	27.78	36.4	33.8	49.2	77.0	32.6	14.9	174.9	5.60	17.34	0.17	23.2	45.6	85.2	0.074	0.469	6.3
Solinco Revolution 18 (1.16)	51	Fast	Polyester	1.16	1.32	8.2	9.4	9.7	36.49	34.3	32.0	49.2	85.8	34.3	16.1	195.5	3.42	10.81	0.35	14.6	28.7	88.9	0.078	0.494	6.3
Yonex Poly Tour Spin 16L (1.25)	51	Fast	Polyester	1.25	1.26	7.3	2.4	8.8	37.15	33.7	31.1	50.7	87.8	34.1	16.4	213.7	3.42	10.15	0.22	13.7	27.2	88.5	0.1	0.632	6.3
Signum Pro Yellow Jacket 17g (1.22)	51	Fast	Polyester	1.22	1.33	1.8	2.7	8.5	34.40	34.5	32.0	49.6	84.0	33.6	15.6	197.7	4.23	12.09	0.22	16.5	32.6	88.4	0.097	0.614	6.3
Volkl Cyclone 16	51	Fast	Polyester	1.3	1.30	2.1	3.0	4.5	27.03	36.1	32.1	50.1	77.2	30.9		197.2	9.22	14.47	0.61	24.3	47.9	83.5	0.085	0.528	6.2
Y-Tex Quadro Twist 16L	51	Fast	Polyester	1.26	NA	2.4	4.5	6.1	26.83	36.3	33.8	49.8	76.7	32.4	14.8	177.7	8.82	15.07	0.70	24.5	48.5	84.8	0.069	0.425	6.2
Klip K-Boom 18 (1.20)	51	Fast	Polyester	1.2		0.0	0.0	0.0	35.10	34.7	32.0	48.1	83.3	33.3	15.6	190.3	3.37	12.25	0.37	15.9	31.5	87.0	0.075	0.463	6.2
LaserFibre Vorso 17 (1.23)	51	Fast	Polyester	1.23	1.30	2.1	3.0	5.2	29.55	36.1	33.5	49.2	78.7	33.0	15.4	177.7	5.12	16.05	0.22	21.4	42.2	87.0	0.079	0.486	6.2
Polyfibre Black Venom Rough 16L (1.25)	51	Fast	Polyester	1.25	1.23	1.8	2.7	4.2	20.13	38.5	35.4	49.8	69.9	30.9	13.7	162.3	8.38	22.21	0.26	30.9	60.8	80.8	0.085	0.531	6.2
Genesis Black Magic 16 (1.29)	51	Fast	Polyester	1.29	1.28	1.5	2.4	3.0	32.63	34.5	32.0	52.3	84.9	34.0	15.8	207.5	5.38	12.71	0.22	18.3	36.1	86.1	0.08	0.494	6.2
Signum Pro X-Perience 17 (1.24)	51	Fast	Polyester	1.24	1.45	7.0	5.5	6.7	38.48	33.0	30.2	50.5	89.1	33.6	16.5	224.6	3.46	8.78	0.55	12.8	25.2	87.8	0.087	0.536	6.2
Head Lynx Touch 16g (1.30)	51	Fast	Polyester	1.3	1.23	2.7	5.2	6.7	35.02	33.8	31.0	52.5	87.5	34.0	16.1	221.7	4.76	10.94	0.16	15.9	31.3	87.4	0.083	0.511	6.2
Gamma Zo Tour Rough 16	51	Fast	Polyester	1.28	1.32	2.7	4.8	6.7	26.59	36.3	33.0	50.1	76.7	31.6		186.9	9.33	14.80	0.66	24.7	48.9	85.9	0.083	0.505	6.1
Volkl Cyclone Tour 17 (1.25)	51	Fast	Polyester	1.25	NA	2.4	4.8	7.0	24.56	36.9	33.8	48.1	72.5	30.6	14.6	170.9	7.12	19.04	0.50	26.7	52.6	82.6	0.078	0.472	6.1
Gamma Zo Verve 17	51	Fast	Polyester	1.25	NA	1.5	2.1	3.0	38.23	32.6	30.1	51.4	89.5	33.6	16.7	230.9	3.22	9.27	0.37	12.8	25.3	89.5	0.082	0.502	6.1
Gamma IO Soft 16 (1.28)	51	Fast	Polyester	1.28		0.0	0.0	0.0	33.74	34.7	32.0	50.5	84.2	33.7	15.6	200.0	4.41	12.57	0.11	17.2	33.7	88.9	0.069	0.419	6.1
Kirschbaum Max Power 18 (1.20)	51	Fast	Polyester	1.2	1.34	NA	NA	8.8	39.91	32.9	30.6	52.0	91.9	35.1	16.5	226.3	2.87	7.94	0.26	11.0	21.8	89.1	0.08	0.491	6.1
Solinco Hyper-G 17 (1.20)	51	Fast	Polyester	1.2	1.30	2.0	3.6	4.2	37.93	34.1	32.0	49.0	87.1	34.8	16.0	194.9	2.80	9.99	0.22	13.0	25.7	88.4	0.088	0.541	6.1
Tecnifibre Black Code 15L (1.32)	51	Fast	Polyester	1.32	1.26	1.8	8.2	8.8	35.94	33.9	31.6	51.8	87.8	34.7	16.2	210.3	3.92	10.86	0.20	15.0	29.5	87.6	0.094	0.578	6.1
Tecnifibre Black Code 4S 18 (1.20)	51	Fast	Polyester	1.2	1.20	0.9	4.8	11.5	38.04	33.5	31.0	49.6	87.8	34.0	16.4	210.3	3.64	9.04	0.22	13.0	25.4	88.4	0.087	0.532	6.1
Tecnifibre Razor Code 18 (1.20)	51	Fast	Polyester	1.2	1.30	2.1	3.3	3.0	36.71	33.6	31.1	51.4	88.2	34.2	16.6	216.6	3.64	10.37	0.35	14.3	28.3	88.7	0.083	0.509	6.1
Wilson Revolve 15 (1.35)	51	Fast	Polyester	1.35	1.14	5.8	3.3	4.8	29.99	35.6	32.4	49.6	79.6	32.2	15.4	192.0	5.73	15.00	0.38	21.2	41.6	86.3	0.069	0.418	6.1
Solinco Hyper-G 16L (1.25)	51	Fast	Polyester	1.25	NA	7.3	7.6	3.9	38.50	33.3	30.9	51.2	89.7	34.6	16.6	218.3	3.35	8.87	0.31	12.6	24.7	89.5	0.09	0.55	6.1
Head Lynx Tour 16 (1.30)	51	Fast	Polyester	1.3	1.30	6.7	4.8	9.4	35.28	33.4	30.9	53.8	89.1	34.4	16.8	228.6	4.41	11.03	0.02	15.4	30.5	87.6	0.085	0.519	6.1
Solinco Outlast 16	51	Fast	Polyester	1.3	1.35	1.5	2.7	3.9	27.28	35.6	32.0	52.5	79.6	31.9		208.0	8.16	15.28	0.56	24.0	47.3	86.7	0.069	0.416	6
Kirschbaum Max Power Rough 16 (1.30)	51	Fast	Polyester	1.3	NA	6.1	3.0	10.3	36.60	33.1	31.0	54.7	91.3	35.3	17.0	230.9	4.41	9.71	0.22	14.3	28.3	87.8	0.078	0.468	6
Tourna Black Zone 17	51	Fast	Polyester	1.2	1.23	1.5	2.7	3.9	35.02	34.8	32.0	47.0	82.0	32.8	15.8	186.9	3.40	12.30	0.29	15.9	31.5	88.0	0.08	0.477	6
Volkl V-Torque 18 (1.18)	51	Fast	Polyester	1.18	1.35	6.4	7.3	8.2	27.89	37.3	34.1	45.0	73.0	31.1	14.6	157.2	4.85	17.98	0.33	23.2	45.7	85.7	0.083	0.502	6
Solinco Mach 10 16 (1.30)	51	Fast	Polyester	1.3	1.32	5.5	6.7	NA	37.71	33.6	29.0	46.1	83.8	30.3	15.7	222.3	4.41	8.60	0.36	13.5	26.3	87.0	0.081	0.486	6
Signum Pro Plasma HEXtreme 16L/1.25	51	Fast	Polyester	1.25	1.24	1.8	2.4	3.3	30.10	35.2	32.0	51.6	81.8	32.7		204.6	7.45	13.17	0.44	21.2	41.5	86.1	0.076	0.451	5.9
Solinco Tour Bite 16L (1.25)	51	Fast	Polyester	1.25	NA	1.5	2.7	3.3	38.37	32.4	29.5	50.9	89.3	33.0		237.7	3.75	8.60	0.42	12.8	25.2	88.4	0.085	0.505	5.9
Prince Tour XC 17L	51	Fast	Polyester	1.22	NA	1.5	3.0	4.2	34.09	34.5	32.0	52.0	86.0	34.4	15.9	205.7	4.78	11.85	1.94	18.5	36.6	88.0	0.073	0.428	5.9
Gamma IO Soft 17 (1.23)	51	Fast	Polyester	1.23		0.0	0.0	0.0	33.74	34.9	32.1	48.7	82.5	33.1	15.7	192.6	4.41	12.57	0.22	17.2	33.9	87.2	0.075	0.44	5.9
Gamma Zo Verve 16 (1.32)	51	Fast	Polyester	1.32	1.34	NA	NA	10.3	39.67	32.9	30.5	52.7	92.2	35.2	16.7	229.2	3.09	7.96	0.20	11.2	22.2	90.4	0.076	0.446	5.9
Kirschbaum Max Power 16 (1.30)	51	Fast	Polyester	1.3	1.32	3.3	6.1	3.6	40.35	32.7	30.2	52.3	92.6	35.0	16.6	233.2	2.93	7.44	0.24	10.6	20.9	90.4	0.078	0.46	5.9
Prince Tour XR 17 (1.25)	51	Fast	Polyester	1.25	1.32	1.8	2.7	3.9	29.88	35.4	32.5	52.7	82.7	33.6	15.2	203.5	5.73	15.11	0.55	21.4	42.2	84.8	0.077	0.455	5.9
Signum Pro Tornado 18 (1.17)	51	Fast	Polyester	1.17	1.28	8.8	8.5	10.0	31.27	36.4	33.9	47.4	78.5	33.3	14.9	167.4	4.41	15.04	0.40	19.8	39.1	86.1	0.092	0.546	5.9
Luxilon ALU Power 125/16L	51	Fast	Polyester	1.25	1.23	1.8	3.0	3.9	27.52	35.5	32.7	54.9	82.5	33.7		209.2	8.58	14.62	0.42	23.6	46.6	85.0	0.077	0.446	5.8
Topspin Cyber Blue 16	51	Fast	Polyester	1.3	1.29	2.1	3.0	4.2	29.19	35.7	32.0	47.8	77.0	30.8		189.7	7.39	14.14	0.46	22.1	43.3	84.1	0.079	0.456	5.8
Volkl Cyclone 17	51	Fast	Polyester	1.25	1.24	2.4	4.2	5.5	26.83	36.2	32.1	48.5	75.4	30.3		191.5	8.36	15.53	0.52	24.5	48.1	84.5	0.084	0.488	5.8
Solinco Tour Bite 18 (1.15)	51	Fast	Polyester	1.15	1.18	3.6	5.2	6.7	25.67	37.3	33.8	45.6	71.2	30.2		161.7	8.56	16.49	0.62	25.6	50.6	84.8	0.097	0.563	5.8
Kirschbaum Black Shark 17 (1.25)	51	Fast	Polyester	1.25	NA	2.4	3.9	NA	31.66	34.3	31.0	51.4	82.9	32.2	15.9	216.6	6.11	12.95	0.42	19.4	38.4	88.2	0.072	0.421	5.8
Gamma Moto 16	51	Fast	Polyester	1.29	NA	2.1	3.3	3.9	35.61	32.0	29.9	49.8	85.6	32.0	17.3	226.9	4.96	10.15	0.51	15.7	30.8	88.7	0.079	0.461	5.8
Dunlop Black Widow 18 (1.21)	51	Fast	Polyester	1.21		0.0	0.0	0.0	35.24	34.6	32.0	49.2	84.5	33.8	16.3	194.9	2.98	12.50	0.18	15.7	30.9	89.7	0.099	0.571	5.8
Dunlop Ice 16 (1.30)	51	Fast	Polyester	1.3	1.3	NA	NA	3.3	28.33	35.4	32.5	53.1	81.4	33.0	15.3	204.6	6.33	16.06	0.66	22.9	45.4	85.0	0.073	0.425	5.8
Gosen Polylon Premium 16 (1.32)	51	Fast	Polyester	1.32	1.34	NA	NA	11.5	35.06	33.5	31.1	51.8	86.9	33.7	16.1	217.7	4.52	11.14	0.09	15.7	31	88.9	0.077	0.447	5.8
Pacific XCite 16L (1.25)	51	Fast	Polyester	1.25	1.31	1.5	2.4	5.2	36.82	34.0	31.6	50.7	87.5	34.6	17.2	206.3	3.86	10.04	0.22	14.1	27.8	87.6	0.079	0.458	5.8
Signum Pro Hyperion 18 (1.18)	51	Fast	Polyester	1.18	1.29	9.4	10.3	11.8	32.81	35.5	32.6	48.1	80.9	33.0	15.4	184.0	4.30	13.61	0.40	18.3	36.1	85.6	0.089	0.516	5.8
Solinco Tour Bite Soft 16L (1.25)	51	Fast	Polyester	1.25	1.3	6.7	8.8	8.5	36.05	34.7	32.2	48.7	84.9	34.1	16.3	192.0	3.51	11.16	0.22	15.0	29.3	88.5	0.088	0.507	5.8
Solinco Tour Bite 20 (1.05)	51	Fast	Polyester	1.05	1.33	1.8	8.5	4.2	27.23	38.5	36.0	43.4	70.6	31.8	14.3	136.0	4.83	18.66	0.51	24.0	47.3	87.2	0.093	0.543	5.8
Topspin Cyber Whirl 17 (1.24)	51	Fast	Polyester	1.24	1.26	7.3	8.5	3.6	37.26	33.8	31.9	50.9	88.2	35.1	16.1	204.0	3.77	9.69	0.26	13.7	27	87.8	0.092	0.534	5.8
Yonex Poly Tour Fire 16L (1.25)	51	Fast	Polyester	1.25	1.28	1.8	9.7	4.8	33.05	34.9	32.0	49.2	82.2	33.0	15.8	194.9	5.09	12.58	0.09	17.9	35	86.5	0.076	0.443	5.8
Grapplesnake Tour Sniper 1.25	51	Fast	Polyester	1.25	1.28	2.1	4.8	7.0	34.62	34.3	31.9	51.8	86.4	34.5	15.8	206.3	5.07	11.03	0.11	16.3	32	85.6	0.086	0.501	5.8
Kirschbaum Pro Line II 1.30	51	Fast	Polyester	1.3	1.30	1.5	2.7	5.5	27.06	35.8	32.2	53.4	80.5	32.3		209.7	8.53	15.13	0.49	24.0	47.6	85.6	0.078	0.444	5.7
MSV Hepta-Twist 17	51	Fast	Polyester	1.25	1.30	3.3	5.5	6.7	25.86	36.6	33.0	48.5	74.5	30.7		181.2	8.69	16.17	0.59	25.4	50.2	84.1	0.085	0.482	5.7
Kirschbaum Super Smash 17 (1.25)	51	Fast	Polyester	1.25	1.25	1.8	2.7	4.8	26.86	35.3	31.9	52.9	79.8	31.9		210.9	8.07	15.79	0.51	24.5	48	83.2	0.08	0.453	5.7
Double AR Twice Shark (1.25)	51	Fast	Polyester	0	NA	NA	7.6	10.6	19.12	40.2	36.1	46.1	65.3	29.4	13.3	143.4	11.03	20.57	0.77	32.4	63.8	79.7	0.086	0.494	5.7
Gamma IO 17 (1.23)	51	Fast	Polyester	1.23		0.0	0.0	0.0	35.94	34.1	31.9	49.6	85.6	34.2	16.0	197.7	3.95	10.83	0.33	15.2	29.8	89.3	0.069	0.396	5.7
Head Lynx 17 (1.25)	51	Fast	Polyester	1.25	1.36	7.3	8.5	9.1	27.12	36.2	33.7	50.1	77.2	32.5	14.7	179.5	6.35	17.25	0.22	23.8	47	84.6	0.079	0.453	5.7
Solinco Tour Bite Soft 17 (1.20)	51	Fast	Polyester	1.2	1.30	7.3	8.8	7.0	36.16	34.9	32.3	47.6	83.8	33.8	15.8	186.3	3.46	11.10	0.26	14.8	29.2	87.0	0.092	0.526	5.7
Yonex Poly Tour HS 16L (1.25)	51	Fast	Polyester	1.25	1.33	1.5	3.0	9.4	36.38	34.1	31.8	49.2	85.6	34.0	16.4	198.3	3.46	10.88	0.11	14.3	28.5	88.2	0.081	0.461	5.7
Kirschbaum Xplosive Speed 1.30	51	Fast	Polyester	1.3	1.31	2.4	10.3	3.9	29.11	35.5	32.9	51.4	80.5	33.1	15.3	193.2	8.56	13.05	0.36	22.1	43.3	86.9	0.102	0.577	5.7
Signum Pro Poly-Plasma Pure 16L	51	Fast	Polyester	1.28	1.31	1.5	2.4	3.3	30.63	34.5	31.1	52.7	83.3	32.4		221.2	7.50	12.59	0.51	20.5	40.6	85.6	0.083	0.467	5.6
IsoSpeed Black Fire 17	51	Fast	Polyester	1.25	NA	2.1	3.0	4.5	31.38	34.5	31.6	50.1	81.6	32.2	15.6	204.6	5.31	14.03	0.60	19.8	39.3	86.5	0.069	0.386	5.6
Volkl V-Torque 16	51	Fast	Polyester	1.28	NA	4.5	7.0	8.8	26.11	35.2	32.2	46.3	72.5	29.2	15.5	181.7	7.23	17.38	0.62	25.1	49.7	87.4	0.087	0.487	5.6
Tourna Black Zone 16	51	Fast	Polyester	1.3	NA	1.5	2.4	3.3	36.29	34.2	31.9	49.4	85.6	34.1	15.7	197.2	4.15	10.28	0.52	15.0	29.5	88.2	0.075	0.417	5.6
Gosen Poly Professional 17 (1.24)	51	Fast	Polyester	1.24		0.0	0.0	0.0	28.33	36.3	33.8	47.4	75.6	32.0	14.9	169.2	6.04	16.35	0.22	22.5	44.6	86.5	0.081	0.451	5.6
Kirschbaum Max Power Rough 17 (1.25)	51	Fast	Polyester	1.25	1.29	1.5	2.7	2.7	37.62	33.2	31.0	52.9	90.4	35.1	16.8	223.5	4.08	9.02	0.29	13.5	26.4	89.7	0.088	0.496	5.6
Solinco Barb Wire 16L (1.25)	51	Fast	Polyester	1.25	1.26	2.7	4.2	3.6	34.00	35.3	32.8	48.3	82.2	33.7	15.4	182.9	4.01	12.71	0.29	17.0	33.5	85.4	0.105	0.59	5.6
Topspin Cyber Delta 17 (1.26)	51	Fast	Polyester	1.25	1.3	7.0	8.5	9.4	33.41	34.9	32.1	51.2	84.5	34.0	15.8	200.6	5.07	12.24	0.29	17.6	34.7	87.8	0.09	0.504	5.6
Tecnifibre Razor Code 17 (1.25)	51	Fast	Polyester	1.25	1.2	2.4	2.7	8.8	35.94	33.4	31.0	54.2	90.2	34.9	16.3	229.2	4.06	10.72	0.22	15.0	29.6	88.7	0.086	0.48	5.6
Tourna Big HItter Black 7 16 (1.25)	51	Fast	Polyester	1.25	1.16	NA	7.0	4.5	38.59	33.2	30.6	51.6	90.2	34.5	16.6	222.9	3.06	9.07	0.22	12.3	24.3	88.9	0.109	0.608	5.6
Weiss Cannon Mosquito Bite 18 (1.16)	51	Fast	Polyester	1.16	1.33	6.1	7.0	9.7	33.08	35.4	32.6	47.8	80.9	32.9	15.7	182.3	4.15	13.49	0.34	17.9	35.4	87.8	0.089	0.495	5.6
Tecnifibre Ice Code 16 (1.30)	51	Fast	Polyester	1.3	1.25	1.5	2.4	4.5	33.30	33.8	31.5	54.0	87.3	34.3	16.0	221.2	5.29	12.13	0.34	17.9	35	88.0	0.086	0.482	5.6
Gosen Polylon Comfort 16	51	Fast	Polyester	1.3	1.32	3.0	5.8	7.3	23.90	36.9	33.5	52.3	76.1	31.8		189.2	10.80	16.02	0.64	27.3	54.1	83.2	0.073	0.402	5.5
Solinco Outlast 17	51	Fast	Polyester	1.2	1.24	2.4	4.2	5.8	25.73	36.9	33.0	49.0	74.7	30.8		182.9	8.67	16.32	0.57	25.6	50.4	83.9	0.074	0.406	5.5
Prince Tour XS 16	51	Fast	Polyester	1.25	NA	1.8	3.0	3.9	32.90	34.9	32.0	49.6	82.5	33.0	15.7	196.6	4.72	13.10	0.53	18.3	36.2	89.5	0.089	0.488	5.5
Prince Tour XP 16	51	Fast	Polyester	1.3	NA	1.5	2.7	3.6	34.64	34.5	32.0	50.1	84.7	33.8	16.0	198.3	4.70	11.38	2.45	18.5	36.5	88.9	0.079	0.436	5.5
Prince Tour XC 16L	51	Fast	Polyester	1.22	NA	1.5	3.0	3.9	34.16	34.5	32.0	51.8	86.0	34.4	16.0	205.7	5.42	11.14	2.03	18.5	36.7	88.2	0.077	0.42	5.5
Prince Tour XC 15L	51	Fast	Polyester	1.35	NA	1.5	3.0	4.2	30.05	35.2	32.3	53.6	83.6	33.8	15.6	208.6	5.95	14.72	2.38	22.9	45.4	85.2	0.075	0.416	5.5
Boris Becker Bomber NYC 17 (1.23)	51	Fast	Polyester	1.23		0.0	0.0	0.0	37.04	33.9	31.8	51.2	88.2	35.1	16.7	205.7	3.31	10.37	0.22	13.9	27.4	89.3	0.076	0.42	5.5
Luxilon Element 16L (1.25)	51	Fast	Polyester	1.25	1.34	NA	NA	11.8	33.80	34.2	32.0	52.5	86.2	34.5	16.2	208.0	4.83	12.09	0.11	17.0	33.6	88.2	0.078	0.431	5.5
Prince Tour XR 16 (1.30)	51	Fast	Polyester	1.3	1.31	1.5	9.1	2.9	30.43	34.9	32.0	54.2	84.7	33.9	15.4	214.9	5.18	15.11	0.44	20.7	40.9	85.4	0.084	0.458	5.5
Signum Pro Firestorm 16 (1.30)	51	Fast	Polyester	1.3	1.28	7.3	8.8	3.0	29.22	36.3	33.1	50.1	79.4	32.8	15.1	185.7	5.25	16.25	0.33	21.8	43	83.9	0.088	0.485	5.5
Tourna Big Hitter Silver 17	51	Fast	Polyester	1.25	1.27	2.1	3.3	4.5	28.73	36.3	32.5	48.3	77.2	31.3		185.7	7.32	14.67	0.33	22.3	44	85.6	0.083	0.446	5.4
Kirschbaum Helix 16	51	Fast	Polyester	1.3	1.33	2.4	5.5	6.1	23.37	36.5	33.0	54.9	78.3	32.3		204.6	9.13	18.22	0.70	28.0	55.3	83.0	0.074	0.403	5.4
Kirschbaum Helix 17	51	Fast	Polyester	1.25	1.25	1.8	2.7	3.9	28.86	35.2	32.0	52.5	81.4	32.6		208.6	7.52	14.34	0.57	22.5	44.2	85.7	0.076	0.414	5.4
Kirschbaum Touch Turbo 16L (1.275)	51	Fast	Polyester	1.275	1.26	1.8	3.0	3.9	26.70	35.9	32.0	49.4	76.1	30.5		196.0	8.00	16.02	0.59	24.7	48.5	84.5	0.075	0.403	5.4
Kirschbaum Black Shark 16 (1.30)	51	Fast	Polyester	1.3	NA	1.5	3.0	4.2	30.32	34.1	31.0	52.7	83.1	32.2	15.3	223.5	6.15	14.25	0.49	20.9	41.2	86.1	0.08	0.429	5.4
Dunlop Black Widow 17	51	Fast	Polyester	1.26	NA	1.2	1.5	3.0	35.15	33.8	30.2	48.5	83.8	31.6	15.9	216.6	3.92	11.65	0.47	16.1	31.6	87.6	0.107	0.573	5.4
Gamma Poly Z 16	51	Fast	Polyester	1.3	NA	2.1	2.4	5.5	25.09	36.8	33.9	50.5	75.6	32.0	14.0	179.5	7.30	18.33	0.64	26.2	51.8	80.8	0.074	0.396	5.4
Luxilon ALU Power Feel 18/1.20	51	Fast	Polyester	1.2	NA	2.1	3.9	5.2	31.05	35.7	33.1	50.3	81.4	33.6	15.5	186.9	5.98	13.69	2.10	21.8	42.9	87.0	0.074	0.396	5.4
Kirschbaum Max Power 17 (1.25)	51	Fast	Polyester	1.25	NA	1.5	2.4	3.0	39.16	32.7	30.1	53.8	93.1	35.1	16.6	240.6	3.57	7.99	0.35	11.9	23.5	90.1	0.089	0.485	5.4
Solinco Tour Bite Diamond Rough 16L (1.25)	51	Fast	Polyester	1.25	NA	2.7	5.2	6.4	27.50	35.9	33.3	52.3	79.6	33.2	14.9	191.5	8.62	14.60	0.60	23.8	47	85.7	0.095	0.516	5.4
RS RS Lyon 17	51	Fast	Polyester	1.25	NA	2.1	3.3	4.5	32.96	35.0	32.7	51.8	84.7	34.6	15.5	196.6	6.39	11.37	0.52	18.3	36	88.4	0.094	0.511	5.4
Gosen Polylon Premium 16L (1.27)	51	Fast	Polyester	1.27		0.0	0.0	0.0	34.22	34.1	31.9	50.5	84.7	33.8	15.8	201.2	4.85	11.65	0.06	16.5	32.7	89.5	0.081	0.435	5.4
Gosen Poly Professional 16 (1.29)	51	Fast	Polyester	1.29	1.24	1.5	2.1	3.3	28.40	35.8	33.0	49.8	78.3	32.3	15.0	186.3	6.17	16.15	0.13	22.5	44.3	86.1	0.074	0.401	5.4
Signum Pro Poly Plasma 17 (1.23)	51	Fast	Polyester	1.23	1.29	1.2	2.1	3.6	37.75	34.0	31.8	49.4	87.1	34.7	16.0	198.3	3.20	9.77	0.22	13.2	26	87.8	0.089	0.483	5.4
Kirschbaum Touch Turbo 1.30	51	Fast	Polyester	1.3	1.30	1.4	2.4	3.3	28.14	35.0	31.8	54.5	82.5	32.8		218.3	7.65	14.93	0.58	23.2	45.7	82.8	0.085	0.45	5.3
Kirschbaum Super Smash 16/1.30	51	Fast	Polyester	1.3	1.34	1.5	2.3	3.6	25.51	35.8	32.0	56.0	81.4	32.6		221.7	8.49	16.72	0.48	25.6	50.7	80.8	0.08	0.424	5.3
Poly Star Turbo 16 (1.30)	51	Fast	Polyester	1.3	1.28	2.7	5.5	8.8	17.60	39.6	35.0	49.8	67.5	29.5		165.2	12.39	20.73	0.69	33.7	66.7	77.3	0.101	0.534	5.3
Double AR Raptor 1.27	51	Fast	Polyester	1.27	NA	1.2	1.8	2.4	39.78	32.7	30.1	53.1	92.8	34.9	16.5	238.3	3.31	7.63	0.38	11.2	22.3	89.5	0.098	0.521	5.3
Boris Becker Bomber NYC 16 (1.28)	51	Fast	Polyester	1.28		0.0	0.0	0.0	36.65	33.7	32.0	52.3	88.9	35.5	16.3	208.0	4.08	9.99	0.25	14.3	28.2	89.3	0.078	0.417	5.3
Gamma Zo Dart 17 (1.25)	51	Fast	Polyester	1.25	1.35	NA	NA	7.3	37.37	33.7	31.5	50.5	87.8	34.5	16.2	206.9	3.95	9.40	0.22	13.5	26.7	88.7	0.085	0.452	5.3
Pacific Poly Power Pro 16L (1.25)	51	Fast	Polyester	1.25	NA	8.8	9.1	8.2	26.88	36.5	33.7	50.3	77.2	32.5	15.1	180.0	6.02	17.82	0.22	24.0	47.4	84.1	0.088	0.462	5.3
Polyfibre Panthera 16 (1.30)	51	Fast	Polyester	1.3	1.33	1.8	3.0	12.1	36.27	33.7	31.3	51.2	87.3	34.2	16.1	212.6	3.53	10.92	0.13	14.6	28.7	88.0	0.092	0.488	5.3
Yonex Poly Tour Tough 16L	51	Fast	Polyester	1.25	1.22	7.6	2.4	3.0	30.03	35.2	32.1	49.0	78.9	31.7	15.2	193.7	5.53	15.16	0.20	20.9	41.2	85.7	0.087	0.459	5.3
Gosen G-Tour 16 (1.30)	51	Fast	Polyester	1.3	1.28	4.2	2.7	4.5	35.17	34.4	31.9	46.3	81.4	32.5	16.0	184.0	4.04	11.51	0.22	15.7	31.1	86.9	0.093	0.494	5.3
Luxilon ECO Spin 17 (1.25)	51	Fast	Polyester	1.25	1.29	1.5	4.2	7.0	37.46	33.4	31.0	50.5	87.8	34.0	7.3	213.2	3.31	9.95	0.15	13.5	26.4	85.4	0.108	0.577	5.3
Kirschbaum P2 16/1.30	51	Fast	Polyester	1.3	1.30	1.5	2.4	3.0	31.80	34.4	31.4	53.1	84.9	33.3		218.9	6.99	11.93	0.49	19.4	38.3	86.3	0.079	0.412	5.2
Wilson Enduro Tour 16	51	Fast	Polyester	1.3	1.30	0.9	2.1	3.0	32.06	33.6	30.2	56.7	88.6	33.5		251.5	7.28	11.38	0.42	19.0	37.6	86.9	0.079	0.414	5.2
Babolat Pro Hurricane Tour 17	51	Fast	Polyester	1.25	1.29	1.5	3.0	3.9	28.44	35.0	31.8	53.6	82.0	32.6		214.9	8.00	14.28	0.44	22.7	44.8	84.1	0.078	0.402	5.2
Signum Pro Poly-Plasma Pure 17 (1.23)	51	Fast	Polyester	1.23	1.25	2.1	3.0	4.2	29.55	35.4	32.0	50.3	79.8	31.9		199.5	7.17	14.00	0.62	21.8	43	84.1	0.086	0.449	5.2
Kirschbaum Touch Turbo 17 (1.25)	51	Fast	Polyester	1.25	1.34	1.5	2.7	2.4	28.27	35.2	31.9	50.9	79.2	31.6		203.5	7.74	14.71	0.51	22.9	45.3	84.3	0.084	0.44	5.2
Kirschbaum Super Smash Spiky 17 (1.25)	51	Fast	Polyester	1.25	1.29	1.5	3.0	4.5	25.42	35.5	32.0	54.0	79.4	31.8		214.3	9.26	16.04	0.55	25.8	51	82.8	0.074	0.386	5.2
Polyfibre Hexablade 17L (1.18)	51	Fast	Polyester	1.18	1.21	2.7	6.1	9.1	19.07	39.0	34.2	48.7	67.7	29.0		168.6	11.49	20.16	0.70	32.4	63.8	79.0	0.1	0.52	5.2
Dunlop Black Widow 16	51	Fast	Polyester	1.31	NA	2.1	3.6	4.5	31.82	35.0	31.0	45.9	77.6	30.1	15.0	193.2	5.56	13.34	0.46	19.4	38.2	87.2	0.107	0.557	5.2
Wilson Ripspin 16	51	Fast	Polyester	1.3	NA	1.5	3.0	4.2	31.22	34.7	32.0	53.4	84.7	33.9	15.5	212.0	5.78	13.72	0.59	20.1	39.6	85.9	0.082	0.423	5.2
Wilson Ripspin 17	51	Fast	Polyester	1.25	NA	2.1	3.6	4.5	32.15	34.7	32.0	52.7	84.9	34.0	15.6	209.2	5.38	13.19	0.62	19.2	37.8	86.9	0.081	0.425	5.2
Prince Tour XP 15L	51	Fast	Polyester	1.35	NA	1.5	3.0	3.9	31.05	35.6	32.8	49.0	80.0	32.9	15.4	184.6	5.73	13.94	2.76	22.5	44.2	87.2	0.083	0.435	5.2
Head Hawk Touch 18 (1.20)	51	Fast	Polyester	1.2		0.0	0.0	0.0	34.73	34.4	32.0	49.4	84.2	33.7	16.0	196.0	3.81	12.18	0.18	16.1	31.9	88.9	0.086	0.447	5.2
Yonex Poly Tour Pro 17 (1.20)	51	Fast	Polyester	1.2	1.41	3.9	5.6	11.2	33.91	34.9	32.0	47.6	81.6	32.7	15.7	188.6	3.15	13.66	0.11	17.0	33.3	87.0	0.093	0.481	5.2
Solinco Hyper-G-Soft 16L (1.25)	51	Fast	Polyester	1.25	1.27	1.5	3.9	3.9	36.27	35.7	33.9	48.5	84.9	35.9	30.8	172.0	4.30	10.15	0.11	14.6	28.7	88.0	0.099	0.512	5.2
Babolat Pro Hurricane Tour 16	51	Fast	Polyester	1.3	1.32	1.8	2.4	3.6	27.85	34.8	32.0	57.1	84.9	33.9		227.5	8.93	13.94	0.51	23.4	46.1	83.9	0.077	0.396	5.1
Boris Becker Bomber 16	51	Fast	Polyester	1.28	NA	2.1	3.3	4.5	27.30	35.9	32.0	51.6	78.9	31.5		204.6	8.31	15.11	0.38	23.8	46.9	85.0	0.09	0.461	5.1
Signum Pro Tornado 16	51	Fast	Polyester	1.29	1.33	1.8	3.3	4.2	26.99	35.1	32.0	54.2	81.4	32.5		215.5	9.46	14.27	0.49	24.3	47.7	86.1	0.085	0.434	5.1
Kirschbaum Super Smash Spiky 1.20	51	Fast	Polyester	1.2	1.20	2.4	3.9	5.5	24.67	36.3	32.4	52.9	77.6	31.5		205.2	9.88	16.17	0.66	26.7	52.7	83.7	0.095	0.48	5.1
Topspin Cyber Blue 17	51	Fast	Polyester	1.25	NA	2.1	3.3	4.5	27.83	36.3	32.3	47.0	74.7	30.1		183.5	7.76	15.13	0.51	23.4	46.1	83.9	0.09	0.457	5.1
Volkl V-Pro 17	51	Fast	Polyester	1.23	1.23	2.7	4.2	5.5	26.99	36.2	32.7	49.4	76.3	31.2		188.0	8.20	15.53	0.46	24.3	47.7	85.0	0.084	0.432	5.1
Poly Star Strike 16 (1.30)	51	Fast	Polyester	1.3	1.30	1.8	3.0	4.5	26.37	36.2	32.1	50.9	77.4	31.1		201.2	8.78	15.57	0.57	24.9	49.1	82.8	0.081	0.414	5.1
Gosen Polymaster II 16	51	Fast	Polyester	1	1.0 x	4.2	5.8	7.6	24.43	37.2	33.9	48.7	73.2	31.0		172.0	10.10	16.19	0.59	26.9	53	84.5	0.074	0.374	5.1
Kirschbaum Pro Line X 16 (1.30)	51	Fast	Polyester	1.3	NA	1.5	2.4	3.0	37.35	32.7	29.8	52.5	89.7	33.4		240.0	4.19	9.18	0.42	13.7	27.2	88.0	0.08	0.41	5.1
One Strings Carbon NRG 16	51	Fast	Polyester	1.3	NA	1.8	3.3	4.5	29.86	36.0	33.0	48.3	78.3	32.2	15.0	180.0	6.00	14.86	0.58	21.4	42.3	83.4	0.082	0.419	5.1
Babolat RPM Blast 18 (1.20)	51	Fast	Polyester	1.2		0.0	0.0	0.0	32.57	35.2	32.7	49.6	82.2	33.6	15.4	189.2	5.05	13.10	0.18	18.3	36.1	87.4	0.076	0.391	5.1
Dunlop Explosive 17 (1.26)	51	Fast	Polyester	1.26	1.29	NA	NA	8.5	34.51	34.8	32.0	48.5	83.1	33.3	15.7	192.0	4.08	12.13	0.22	16.3	32.4	87.2	0.086	0.436	5.1
IsoSpeed V18 19 (1.12)	51	Fast	Polyester	1.12	1.31	NA	NA	10.3	30.54	35.9	33.1	48.5	78.9	32.7	15.3	180.0	4.32	15.86	0.33	20.5	40.4	86.5	0.094	0.483	5.1
Solinco Tour Bite 15L (1.35)	51	Fast	Polyester	1.35	1.32	1.5	2.7	9.7	39.03	32.8	30.9	56.0	95.0	36.7	17.0	238.9	3.57	8.12	0.33	12.1	23.7	88.2	0.092	0.471	5.1
Topspin Cyber Blue 17L (1.20)	51	Fast	Polyester	1.2	1.24	7.6	3.0	4.5	34.05	35.3	32.2	47.0	81.1	32.6	15.5	184.6	3.73	12.94	0.40	17.0	33.7	87.4	0.083	0.425	5.1
RS RS Lyon 17L (1.20)	51	Fast	Polyester	1.2	1.27	3.6	3.6	9.1	32.41	35.5	32.6	47.8	80.3	32.8	15.4	182.9	4.19	14.12	0.33	18.5	36.7	87.8	0.083	0.422	5.1
Kirschbaum Super Smash Spiky 16/1.30	51	Fast	Polyester	1.3	1.32	1.5	2.4	4.2	23.57	36.1	32.4	56.0	79.6	32.2		216.6	10.10	17.05	0.53	27.8	54.6	80.6	0.09	0.446	5
Pacific ATP Poly Power Pro 16L	51	Fast	Polyester	1.25	1.27	2.1	3.0	3.0	25.49	36.3	33.0	52.0	77.6	32.0		194.3	8.60	16.63	0.68	26.0	51.1	83.7	0.092	0.461	5
Pacific Poly Force Xtreme 16L	51	Fast	Polyester	1.25	1.28	1.5	2.4	3.0	31.31	34.3	32.1	55.1	86.4	34.7		218.3	6.53	12.88	0.66	20.1	39.6	84.3	0.098	0.488	5
Tecnifibre Pro Red Code 18	51	Fast	Polyester	1.2	1.22	1.8	2.4	3.0	32.72	34.4	31.0	51.4	84.0	32.6		217.2	7.01	10.99	0.39	18.3	36.3	88.2	0.084	0.417	5
SuperString Viper V2 Rough 16L	51	Fast	Polyester	1.25	1.32	2.1	3.0	4.2	31.66	35.0	32.0	48.7	80.5	32.2		194.3	6.17	12.89	0.37	19.4	38.3	88.2	0.097	0.486	5
Volkl V-Pro 16	51	Fast	Polyester	1.28	1.28	1.5	2.7	3.9	31.29	33.9	30.7	54.2	85.6	32.9		233.7	7.70	11.73	0.46	19.8	39.2	87.4	0.087	0.437	5
Signum Pro Poly-Plasma 17L (1.18)	51	Fast	Polyester	1.18	1.19	2.1	3.0	2.1	30.74	35.2	32.0	49.6	80.5	32.2		197.2	6.84	13.14	0.49	20.5	40.3	86.5	0.098	0.487	5
Poly Star Turbo 16L (1.25)	51	Fast	Polyester	1.25	1.24	3.3	7.6	10.3	18.19	39.2	35.0	50.7	69.0	30.1		168.6	13.23	19.30	0.37	32.9	64.9	77.8	0.105	0.521	5
Prince Tour XS 1.35	51	Fast	Polyester	1.35	NA	0.9	2.1	3.0	34.11	34.7	32.0	49.2	83.3	33.3	15.7	195.5	4.26	12.35	2.12	18.7	36.9	90.1	0.072	0.359	5
Dunlop Ice 17 (1.25)	51	Fast	Polyester	1.25		0.0	0.0	0.0	30.87	35.4	32.6	50.5	81.4	33.2	15.6	192.6	5.51	14.34	0.33	20.1	39.8	85.6	0.082	0.41	5
Dunlop Explosive 18 (1.20)	51	Fast	Polyester	1.2	1.45	NA	NA	6.7	36.38	34.4	32.0	49.0	85.3	34.2	16.0	194.3	3.37	10.97	0.20	14.6	28.7	89.5	0.083	0.418	5
Yonex Poly Tour HS 16 (1.30)	51	Fast	Polyester	1.3	1.32	NA	NA	7.9	36.60	33.8	31.0	50.7	87.3	33.9	16.4	213.7	3.55	10.57	0.15	14.3	28.1	88.4	0.087	0.431	5
Wilson Revolve Spin 16	51	Fast	Polyester	1.3	1.27	6.7	2.7	9.4	23.06	47.5	34.1	49.4	72.3	30.8	11.5	172.6	9.08	18.58	0.00	27.6	54.5	35.5	0.092	0.457	5
Luxilon Alu Power Vibe 16 (1.25)	51	Fast	Polyester	1.25	1.33	2.7	5.5	4.5	33.47	34.4	31.9	52.0	85.6	34.0	15.5	208.0	5.25	12.00	0.13	17.4	34.3	86.9	0.107	0.533	5
Tecnifibre Pro Red Code 16	51	Fast	Polyester	1.3	NA	1.5	2.1	2.7	33.52	33.9	31.0	54.9	88.4	34.3		232.0	6.50	10.70	0.44	17.6	34.8	86.9	0.078	0.384	4.9
Kirschbaum Competition 16/1.30	51	Fast	Polyester	1.3	1.30	1.5	2.7	4.2	27.21	35.6	32.1	53.1	80.5	32.2		210.3	8.71	14.80	0.57	24.0	47.5	84.6	0.082	0.403	4.9
MSV Focus Evo 16	51	Fast	Polyester	1.3	NA	1.5	2.4	3.6	28.71	34.8	31.4	55.1	83.8	32.9		226.3	8.40	13.61	0.53	22.5	44.4	84.8	0.08	0.394	4.9
